Repository: pennythewise/GreenGru

# Advisory KB — steel-factory surface treatment (STM BREF extract)

Curated, classified knowledge base for the CBAM Graph RAG / advisory agent
(PRD §8.10). Source: European Commission JRC, *Best Available Techniques (BAT)
Reference Document for the Surface Treatment of Metals and Plastics* (STM
BREF), **Draft 1, February 2025**.

Wired into the NetworkX Graph RAG ontology as the `bat` layer (replacing the
former 十五五 policy nodes). Markdown files stay here as citation sources;
ontology nodes point at these paths via `source_file` — **never** read BAT
numbers into tCO₂e / tariff / CISA / subsidy arithmetic.

File: knowledge/bat/continuous_steel_coil_coating/continuous-steel-coil-coating-processes.md (part 1 of 2)
# Continuous Coil — Large-Scale Steel: Applied Processes and Techniques

> Source: STM BREF Draft 1 (Feb 2025), Ch.2.4 (PDF pages 129-156 of STM BREF_D1_ BW-bref.pdf)

---

Chapter 2

Aluminium may be given an oxide coating by immersion by a number of different processes
including the Alzac and Juratka Jirotka processes. Electrolytic processes (anodising) are
generally preferred.

More information on chemical blacking – oxide coatings for various metal substrates is given in
Section 2.2.2.14.

2.3.12      Brightening

Aluminium and some of its alloys can be brightened by chemical or electrochemical processes
for special applications such as lighting and decorative finishes [118, ESTAL, 2003], [132,
Sheasby and Pinner, 2002]. To do so, electrolytes of sulphuric and phosphoric acid are
commonly used today. Although no longer common, nitric acid is also still in use [175, ESTAL
2024].

More information on brightening for various metal substrates is given in Section 2.2.2.15.

2.3.13      Etching – Alkaline etching of aluminium
[Note to the TWG: This section corresponds to the Section 2.5.22 of the original STM BREF]

The most frequently used method for etching aluminium is aqueous solutions of caustic soda,
with or without other additives. This process takes place after cleaning (degreasing) of the
surface to avoid slowing down the process and prevent an uneven finish. It can be used for
general cleaning purposes where oxide, grease of subsurface detritus may be removed. With
more prolonged etching, it can produce a stain satin or matte finish for nameplates or decorative
architectural work; or for deep engraving and chemical milling. It is a relatively cheap and easy
method of etching but the details can be exceedingly complex.

Solutions for decorative etching may contain from 4- 10 % or more caustic soda, used at 40-
90 °C, possibly with a wetting agent to disperse grease and give a light foam blanket.

The most common are ‘long-lifeterm use’ etch processes operated on a never-dump basis. These
processes contain special additives, which stabilize the aluminate solution. Etch rate must be
controlled to get a constant etch finish. Important parameters are: temperature, free sodium
hydroxide, aluminium and additive content.

Alkaline etches with increased etch rates are used to remove the anodised film from aluminium
jigs before the next jigging.
[118, ESTAL, 2003], [132, Sheasby and Pinner, 2002], [138, QUALANOD, 1999] [175,
ESTAL 2024].

Environmental considerations
Spent alkali etch baths may be re-used in municipal waste water treatment [159, TWG, 2004].

2.3.14      Chemical milling

See Section 2.2.2.16.

2.4      Continuous coil – large-scale steel

Chapter 2

The coating of large steel coils is traditionally associated with the production of the coil. Coils
weigh up to 32 tonnes and can be up to 2080 mm wide [119, Eurofer, 2003], [73, BSTSA, ],
[86, COM, 2022].

Finished cold-rolled steel (pickled, cold-rolled, annealed and tempered) is a material with
mechanical characteristics that make it suitable for use in many industrial applications.
Unfortunately, it suffers the major disadvantage of low corrosion resistance. The use of surface
treatments to improve the corrosion resistance of the coiled steel substrate is described in this
document.

Electroplating is a major surface treatment for large scale steel coil production. Other surface
treatment options of printing and painting are discussed in [90, COM 2020 ].

The electrolytic coating procedure is fundamentally the same as that used in jig and barrel
processes, even using similar solution chemistries. It is also preceded by the same type of
pretreatments such as cleaning and pickling, and followed by post-treatments including layer
conversion techniques such as chromating and phosphating. The specific activities for steel coil
are described below.

There are two key differences for large-scale steel coil:
        • the size and nature of the coils and the equipment used to handle and process them.
            These require:
            o coil handling equipment;
            o loading and unloading systems (entry and exit loopers);
            o equipment to keep the coil in process at the right tension and flat (to prevent
                coil distortion and contact with anodes);
            o edge trimming to size.
        • the continuous nature of the substrate, with only small thickness and limited width
            changes. This allows the use of some techniques that cannot be used for jig and
            barrel systems (which have constantly changing shapes of components), such as:
            o brushes to assist with activities such as degreasing and wringer rolls to reduce
                process solution drag-over;
            o the continuous nature of the strip and the type of plant layout also lends itself to
                the widespread use of other techniques such as spray rinses and electrostatic
                oiling which are used less frequently in other transport systems.

A typical process outline is described in Figure 2.11. Details for specific process lines are
described in the following sections.

Figure 2-11: Outline of typical coil coating process

                                                                                            Chapter 2

2.4.1         Entry equipment

The reception of coils, the uncoiling and welding of the coil end with the start of the next coil
allows for a continuous process. The entry equipment involves the following:

    •     transport between the storage of uncoated steel coils to the uncoilers by means of a
          transfer chain, fork lift or an air-cushion vehicle;
    •     uncoiling of the strip (including uncoiler, magnetic strip and pressure rolls);
    •     the entry looper guarantees that the strip can go on moving at a constant speed in the
          processing section even during welding when the strip end is held still at the entry
          section. The looper stores coil by running it through a series of vertical or horizontal
          loops. These are then used when the coil end is held still for welding on a new coil;
    •     shearing of coil tails and scrap collection;
    •     seam welding of the coil end with the start of the next coil;
    •     continue strip thickness measurement;
    •     tension leveller: used at the entry section or prior to any point where flatness is essential
          such as running between anodes or edge trimming knives. This flatness is corrected
          continuously by traction and flexion.

Environmental considerations
Power consumption can be assisted by maintenance of correct settings and ensuring bearings are
free running.

2.4.2         Rinsing and drag-out

These activities are described in Section 2.4. Specific control techniques for coil processing are
described for the individual processes.

2.4.3         Pretreatment

Activities preparing steel coil and wires prior to surface treatment in coil coating process lines
are described in the BREF on the ferrous metals processing industry [86, COM, 2022].

[Note to the TWG: This content was moved from Section 2.3 of the original STM BREF]

2.4.3.1           Degreasing and cleaning

The coiled blackplate is usually contaminated with fatty residues (oil and grease) and mill dirt
(amorphous carbon or abraded iron fines) left over from the rolling process. It is essential that
the surface of the steel strip is free of these impurities to ensure the entire surface is exposed to
the treatment activities to ensure strong adhesion of the coatings is achieved.

Aqueous systems are now standard, and solvent degreasing is no longer used.
The cleaning is usually a combination of soak and electrolytic activities, see Section 2.3.
Cleaning solutions are usually based on sodium hydroxide, phosphate or polyphosphates and
wetting and complexing agents.

Electrolytic cleaning
Impurities such as grease, oil, amorphous carbon or abraded iron fines may exist in the
depressions of the surface roughness after the degreasing treatment. It is essential that these
impurities are removed to ensure a strong adherence of the coating and it is achieved by
electrolytic cleaning.

The polarisation of the uncoiled strip can be achieved in two different wayseither:

Chapter 2

     •    Directly, where the strip passes over a conductor roll and then travels between two pairs
          of mild steel electrodes. The current passes from the conductor roll via the strip and
          electrolyte to the electrodes.
     •    Indirectly by grid electrodes, where the steel strip travels between two pairs of mild
          steel plates which form two electrodes of opposite polarity. The current passes from one
          pair of electrodes via the electrolyte and the strip to the other pair of electrodes.

The electrolysis of the alkaline solution produces the release of H2 gas at the cathode and of O2
gas at the anode. The polarity of the electrodes is inverted after each coil or after a certain time
to avoid polarisation.

Environmental considerations
See Section 2.1.4.4 and the individual processes.

Where oily waste is collected from the activities, it is usually treated off-site.

2.4.3.2          Pickling

Although the strip should be free of surface oil and dirt as it leaves the cleaner rinse, oxides
formed during the various stages of steel processing are not removed. The purpose of acid
pickle is to remove these oxides and lightly etch the strip to present as clean a steel surface as
possible to the plating section. Strip pickling can be carried out by immersion, spraying or more
commonly by electrolysis, with the same electrical arrangements as for cleaning, i.e. contact
rollers or grids. See also Section 2.3 and [86, COM, 2022].

Lead anodes are used because of the 50 g/l (max) concentration of the sulphuric acid electrolyte.

Electrolytic pickling (bipolar action) in neutral electrolyte (Na2SO4) may also be used in treating
steel coil [113, Austria, 2003].

Environmental considerations
See Section 2.1.4.6.

2.4.4         Coating activities – electroplating

The materials commonly used for electroplating steel strip because of their special
characteristics are: tin, chromium, zinc, copper, lead and some of their alloys. Electrolytic
reactions are described at the start of Chapter 2.

Electrolytic cells for continuous steel coil
The cleaned and pickled strip is fed through electrolytic cells. The electrolytic cells are the heart
of an electrolytic line. The choice, design and sizing of the other line components and supplying
sections are dependent on the choice of the electrolytic cell and its components.

The main components of a continuous coil electrolytic cell are as follows:

     •    Conductor roll: this gives the steel strip a negative electrical charge. The voltage is
          transformed into current by means of a rectifier. The negative pole of the rectifier is
          connected to the carbon brushes of the conductor roll.
     •    Press roll: provides good contact and high electric conductivity between conductor roll
          and steel strip.
     •    Anode: repels the positive ions towards the steel strip (cathode). The positive pole of
          the rectifier is connected to the anode.

                                                                                        Chapter 2

    •   Sink roll: turns the steel strip by 180°.
    •   Wringer rolls or squeeze rolls: minimise the drag-over (drag-in) into the next cell.
    •   Edge masks: prevents zinc edge overthrow (build-up of zinc preferentially at the edge
        of the coil where charge density is highest).
    •   Conductor roll cleaning device: cleans the surface of the conductor roll to avoid surface
        defects on the steel strip.

The choice of an electrolytic cell depends on the industry applications the producer intends to
supply, on the layer thickness they intend to deposit and on the capacity they intend to install.
Electrolytic cell type is a function of four main parameters:

    •   cell geometry;
    •   current density;
    •   electrolytic solution type;
    •   anode type.

Cell geometry
The three main types of cell geometry are as follows:

Vertical cell
The two strip sides may be coated simultaneously in one cell. On entry to the cell the strip runs
from top to bottom, from the conductor roll through one pair of guiding rolls and the first anode
pair down to the sink roll. From there it runs to the exit side, upwards through to the second
electrode pair and wringer rolls and on to the next conductor roll.

Conventional cells are filled in with electrolyte and the sink roll and the two pairs of anodes are
submerged in the electrolyte bath. In the Gravitel cell, the electrolyte enters via a weir in the
narrow gap between the insoluble anode and the strip, holding only a small amount of
electrolyte in contact with the strip. In this case, neither the anodes nor the sink roll are
submerged in the electrolyte.

Figure 2-12: Vertical cell

Radial cell

Chapter 2

Only one side of the strip may be coated at a time in one cell. On entry to the cell, the strip runs
from the top to the bottom, from the conductor roll through one pair of wringer rolls down to the
sink roll. From there the strip runs to the exit side, upwards through the wringer rolls and on to
the next conductor roll. Only the lowest part of the sink roll is plunged in the electrolyte bath.

In a variant, the carousel cell, the top rolls have the function of deflector rolls while the sink
roll, equipped with a metallic winding, combines the functions of deflector roll and conductor
roll.

Figure 2-13: Radial cell

Horizontal cell
Both strip sides may be coated simultaneously in one cell. The strip runs horizontally through
the cells. At the entry to the cell, the strip leaves the conductor roll and runs through one pair of
wringer rolls, then between a pair of anodes and from there to the exit side, onwards through a
another pair of wringer rolls to the next conductor roll. The electrolyte is continuously injected
between the two anode pairs, thereby only holding a small amount of electrolyte in contact with
the strip at any one time.

Figure 2-14: Horizontal cell

                                                                                             Chapter 2

Current density
Installations normally working at low current density can be differentiated from those normally
working at high current density. The current density will depend on the main industrial
application, the normal metal thickness required and the normal steel substrate thickness. Table
2.1 shows thicknesses for zinc and zinc alloy coil coating applications. A high current density
allows a thicker metal layer to be plated onto the steel substrate with a shorter anode length.

Table 2-1:    Zinc and zinc alloy layer thickness as a function of industry application
             Current         Main          Zinc layer     Steel thickness    Electrolyte
              density      industrial      thickness        minimum         relative speed
              (A/dm2)     applications       (µm)              (mm)             (m/sec)
             60 to 120      Vehicle         5 to 12              0.5           1.0 to 4.0
              30 to 90    White goods      2.5 to 3.5            0.3             <1.0
              30 to 90       Others        2.5 to 3.5            0.3             <1.0

High current density cells are equipped with systems such as electrolyte injection devices to
realise a high relative electrolyte speed (electrolyte speed versus strip speed). These systems
assure a sufficient supply of metal ions to the polarisation layer at the steel strip surface to carry
the current.

Electrolyte bath
These are described for each process separately, see Sections 2.9.8, 2.9.9 and 2.9.10.

Anode type and gap
Two families of anodes are available: soluble anodes and insoluble anodes, see the introduction
of Chapter 2, Electrolytic cells and reactions.

The gap between the anode and the steel strip differs as a function of the cell geometry and of
the maximum steel strip width.

Table 2-2:    Gaps between anode and steel strip for different electrolytic cell types
                                                        Minimum gap
                                  Electrolytic cell
                                                           (mm)
                                 Vertical                 16 to 26
                                 Vertical gravitel        7 to 14.5
                                 Radial                    7 to 15
                                 Horizontal               10 to 20

2.4.5         Coating activities – oiling

A wet film of oil is applied to the surface by spray, by wringer rolls or by an electrostatic oiler.
This provides a coating for improving protection against white rust (oxide layers on zinc
plating) corrosion. It can also act as a lubricant film to minimise subsequent damage by
abrasion, to facilitate sorting and to aid in subsequent lacquering and printing operations.

[Note to the TWG: This section above was moved to Section 2.2.2.6]

2.4.6         Layer conversion activities

In order to prevent surface damages and flaws during storage and transportation, such as white
rust (zinc corrosion) caused by water condensation where there is insufficient air access, the

Chapter 2

deposited layer may be subsequently phosphated (see Section 2.5.16), passivated with a
chromate treatment (see Section 2.5.17) and/or oiled prior to recoiling (see Section 2.9.5). These
layers also significantly improve the processing properties, during these and subsequent
processes, such as painting or deep drawing.

2.4.7        After treatment activities

2.4.7.1         Drying

The strip is dried by means of hot air drying devices. The hot air temperature depends on the
process stage. The drier device is usually situated at the end of the post-treatment; the same type
of device is used for the phosphate and the chromate sections. See Section .

Environmental considerations
Energy efficiency according to type of drier and the installation.

2.4.7.2         Unloading- exit looper

The exit looper allows the strip end to remain at standstill in the exit section during the cutting
of a completed coil. It stores sufficient coil for the strip to continue moving at a constant speed
in the processing section. Construction and operation is the same as for an entry looper, with the
coil running in the reverse direction.

Environmental considerations
Power consumption which will be minimised by maintenance of correct settings and ensuring
bearings are free running.

2.4.8        Continuous electrolytic zinc or zinc nickel plating activities

This is the electrolytic deposition of a thin layer of pure or alloyed zinc onto the surface of a
steel strip substrate.

On continuous electrolytic zinc plating line, the cold-rolled, annealed and tempered steel strip is
passed continuously through degreasing and pickling pretreatments, then through a series of
electrolytic cells containing a zinc electrolyte. It is then passed through one or more
post-treatments, either layer conversion such as chromating or phosphating, or through an oiling
step.

Plating lines layout may vary in design. As an example, Figure 2.15 shows a typical layout of a
continuous electrolytic zinc plating line.

                                                                                      Chapter 2

Figure 2-15: Schematic of an electrolytic zinc coating line layout

2.4.8.1          Entry equipment

See Section 2.9.1.

2.4.8.2          Degreasing

Degreasing of steel strip surface is by means of both chemical action (alkaline agent) and
mechanical action (spray and brushes).

The cleaning process involves the following steps:

    •     alkaline degreasing via immersion or by spraying. This may be coupled with brushing;
    •     rinsing with water and brushing between intermediate rinsing tanks;
    •     drying.

The degreasing and rinsing sections may be in horizontal or vertical tanks.

Alkali degreasing
A typical horizontal spray degreasing section for the treatment of oiled coils consists of three
successive stages:

    •     stage 1: spray nozzles and brushes;
    •     stage 2: spray nozzles;
    •     stage 3: spray nozzles and brushes.

Cascade degreasing has the advantage of achieving a high cleaning rate using only a small
amount of degreasing solution. Degreasing is performed in counter-flow direction to the steel
coil movement, which means that clean degreasing solution is used in the third (final) stage
where it becomes slightly contaminated. This degreasing agent is used for cleaning in the
second (more contaminated) stage and subsequently in the first (most contaminated) degreasing
stage. The degreasing agent overflows between any two stages are controlled by means of wring
rollers.

Chapter 2

Section 2.9.3.1 describes typical chemical degreasing systems. In steel coil coating, the
degreasing agent is usually an alkaline containing phosphate (a non-siliceous solution)
containing mainly sodium hydroxides, orthophosphates and surfactant compounds with a
concentration of 5 to 40 g/l, a temperature between 60 and 85 °C and a pH of about 13. The
degreasing solution may be used first in the electrolytic degreasing section and be moved to the
chemical degreasing stage to replace the spent chemical degreaser.

Environmental considerations
The use of cascade degreasing minimises the amount of raw materials and water used.

When the cleaning solution has reached the maximum oil content it is regenerated by
centrifuges.

The solution may be used first in the electrolytic degreasing section.

Fumes generated in degreasing and brushing are normally collected, scrubbed and treated prior
to release.

Spent degreasing agent is sent to waste water treatment before release.

The oily waste is treated off-site.

Figure 2-16: Spray degreasing and brushing

Rinsing
See Section 2.4. The alkaline degreaser is completely removed by cascade rinsing in three
stages. Cascade rinsing has the advantage of achieving a high cleaning rate using only a small
amount of rinsing water. Rinsing is performed in a counter-flow direction to the movement of
the steel strip: the clean water is used in the third stage where it consequently becomes
contaminated. This slightly contaminated water is then used for cleaning in the second stage and
subsequently in the previous rinsing stage. The water overflows between two stages are
controlled by means of wring rollers. The rinsing equipment involves the following steps:

     •   stage 1: spray nozzles and brushes;
     •   stage 2: spray nozzles;
     •   stage 3: spray nozzles.

The process solution in the first stage is demineralised water at a temperature of 70 to 85 °C.

Quality control techniques are used to determine the oil content in the water which gives the
required standard of cleaning with minimum water usage. During processing, when the oil

                                                                                      Chapter 2

content in the water has reached this maximum allowed concentration, the water is sent to waste
water treatment before discharge.

Environmental considerations
Countercurrent rinsing optimises process efficiency and minimises use of heated demineralised
water.

Used water is treated to remove oil prior to discharge.

Water vapour and/or fumes generated in rinsing and brushing are collected and injected into the
rinsing tanks.

Figure 2-17: Spray rinsing

2.4.8.3          Drying

The degreased strip is dried by means of a hot air drying device. The hot air temperature lies
between 100 and 120 °C.

Environmental considerations
Energy efficiency.

2.4.8.4          Entry looper and tension leveller

See Section 2.9.1

2.4.8.5          Electrolytic degreasing

The final degreasing of steel strip surface is carried out by means of chemical (alkaline agent)
and mechanical (sprays and H2 and O2 gases bubbles generated by electrolysis at the strip
surface) actions, see Section 2.3.8.

The electrolytic degreasing section involves the following steps carried in cells:

    •     alkaline degreasing by an electrolytic system;
    •     rinsing with water, possibly coupled with brushing.

The degreasing and rinsing sections may be in horizontal or vertical tanks.

Chapter 2

The electrolytic degreasing is carried out by the electrolysis of the alkaline solution releasing H2
gas at the cathode and O2 gas at the anode. The polarity of the electrodes is inverted after each
coil or after a certain period in order to avoid polarisation. The solution drag-out to the next
stage is controlled by means of wringer rollers.

The degreasing solution is usually the same as that used in the degreasing section. Once the
solution has reached a certain oil level it is re-used on the degreasing section (cascade use). The
operating temperature of the solution lies between 60 and 85 °C.

Environmental considerations
Re-use of the solution in the more contaminated degreasing section is possible.

Alkali fumes generated in electrolytic degreasing cells are usually collected, scrubbed and
treated prior to release to maintain a healthy working environment and to prevent corrosion of
equipment and substrates.

Figure 2-18: Electrolytic degreasing

Rinsing
Cascade rinsing in two stages completely removes the alkaline solution. Cascade rinsing has the
advantage of achieving a high cleaning rate using only a small amount of rinsing water. Rinsing
is performed in the counter-flow direction (i.e. the water flows in the opposite direction to the
coil). This means that clean water is used in the last stage where it consequently becomes
contaminated. This slightly contaminated water is used for cleaning in the second stage and
subsequently in the previous rinsing stage. The water drag-over between two stages are
controlled by means of wringer rolls. The rinsing equipment involves the following steps:

      •   stage 1: spray nozzles and brushes
      •   stage 2: spray nozzles.

Demineralised water having a temperature of 70 to 85 °C is used in the first stage.

Environmental considerations
Use of countercurrent rinsing to minimise use of heated demineralised water.

                                                                                         Chapter 2

Water vapour and alkali fumes generated in rinsing and brushing are usually collected and
injected in the rinsing tanks.

When the water has reached the maximum allowed oil content commensurate with process
quality, it is sent to waste water treatment before release.

2.4.8.6           Pickling

Pickling removes any oxides formed during the various stages of steel processing and prepares a
reactive steel surface for the plating section. For further information, see [86, COM, 2022].

Coil pickling can be carried out by spraying, or immersion with or without electrolysis.
Typical pickling sections involve the following steps:

    •     stage 1: pickling;
    •     stage 2: rinsing.

Spray pickling
Two types of pickling solution may be used:

    •     sulphuric acid at a concentration within a range of 10 to 60 g/l with a temperature range
          of 25 to 60 °C;
    •     hydrochloric acid at a concentration within a range of 100 to 150 g/l with a temperature
          range of 20 to 40 °C.

Both the temperature and the acid concentration are dependent on the available pickling time
(which is a function of the contact length and the maximum strip speed).

Environmental considerations
Fumes generated in pickling are usually collected and scrubbed prior to release. In some lines,
the contaminated water of the scrubber is treated together with the fumes from the electroplating
cells in an evaporator and both the concentrate and the evaporated water are returned to the
process.

Spent pickling solution is sent to waste water treatment before release.

Spray rinsing
The same system is used as for degreasing (see Section 2.9.8.5).

Chapter 2

Figure 2-19: Pickling section

2.4.8.7           Electroplating

In this section, thin deposits of pure or alloyed zinc are electrolytically deposited onto the
surface of a steel strip substrate. A typical plating section involves the following steps:

      •   stage 1: plating through several electrolytic cells;
      •   stage 2: rinsing.

Sections 2.9.4 discuss the process and describe types of electrolytic cell. Current density for
various zinc and zinc alloy thicknesses, and the industries they are used in are set out in Table
2.1.

Types of electrolyte bath
Electrolyte baths in continuous electrolytic zinc plating lines are predominantly acid-based.
Alkaline-based electrolytes are no longer in common use. Electrolytes can be sulphate-based or
chloride-based. The sulphate-based bath is used with soluble and insoluble anode processes.
The chloride-based bath is only used with soluble anodes as chlorine gas is generated with
insoluble anodes. In both baths, ionic additions are made to increase the conductivity of the
electrolyte bath (e.g. sodium sulphate, aluminium sulphate, sodium chloride). Buffer additions
are made to stabilise the pH (e.g. CH3COONa).

Typical sulphuric base electrolytic bath compositions are:

      •   zinc             70- 120 g/l
      •   free H2SO4       3- 25 g/l
      •   Na2SO4           0- 100 g/l
      •   pH               1.0- 3.0 pH units.

Anodes types
These are generally described at the start of Chapter 2. For this process:

                                                                                         Chapter 2

    •     soluble anodes: the zinc anodes are fixed on a supporting rail and, as they are consumed
          during the process, they are displaced from the entry side rail to the exit side rail;
    •     insoluble anodes: two materials are used for the anode plate: a plate substrate in
          titanium coated with a thin layer of tantalum oxides or iridium oxides and a plate in lead
          alloyed with Sn or with Ag and In.

Rinsing step
The coil is then rinsed to completely remove the electrolyte from the strip surface. Also, in
some cases where the coil is coated only on one side, the rinse may be used to pickle the zinc
residues on the non-coated side. Rinsing can be carried out by immersion or by cascade
spraying, and in horizontal or vertical tanks depending on the available surface. The same
cascade principles described in the degreasing section are applied here, see Section 2.9.3.1.

Demineralised or fresh water is used, with a temperature of between 20 – 50 °C and a pH 0.3 to
3 (among other control parameters).

When the water has reached the maximum allowed contaminant (electrolyte) content
determined by quality control, it is sent for waste water treatment before discharge. In some
lines, the contaminated water is treated in an evaporator. The evaporated water can be re-used
for rinsing and the concentrate re-used in the process electrolyte.

Environmental considerations
Counter-flow cascade rinsing can maximise the rinse efficiency and minimise the use of hot
demineralised water.

Re-use of the water outputs distilled from evaporators.

2.4.8.8           Strip polisher

The strip polisher is used to clean the tarnished/oxidised uncoated side of the strip and to
remove any stray coating particles which may have been deposited. When producing single
sided coated material, some lines omit the polishing technology.

A typical polishing section involves the following stages:

    •     stage 1: polishing;
    •     stage 2: rinsing;
    •     stage 3: drying.

Polishing
Brushes are used to polish the cold reduced surface on the uncoated side. Demineralised water is
used. The metal particulates are filtered from the used water.

Environmental considerations
The used water is sent to waste water treatment before release.

Rinsing
The strip is passed through a hot water rinse to remove any debris, before being dried. Rinsing
can be carried out by immersion or by cascade spraying, in horizontal or vertical tanks
depending of the available surface. The same principles as described for the degreasing section
are applied. See Section 2.9.8.2.

Environmental considerations
The used water is sent to waste water treatment before release.

Drying

Chapter 2

The polished strip is dried by means of a hot air drying device. The hot air temperature lies
between 100 and 120 °C. The drier device is usually situated at the end of the post-treatment;
the same type of device is used for the phosphate and the chromate sections. See Section 2.6.

Environmental considerations
Heat efficiency and losses.

2.4.8.9          Phosphating

This process forms a high quality light phosphate coat with the hopeite chemical structure
which is widely used in the automotive industry and for household appliances. Phosphating can
improve the performance of the zinc-coated strip with regard to drawability, corrosion
resistance and subsequent paintability. See Section 2.5.16.

The strip is treated after zinc coating using spray banks in a two-stage process:

      •   stage 1: activation;
      •   stage 2: phosphating.

Activating
The first stage consists of spray of a titanium refiner, which provides activation sites for the
second stage of phosphate coating. The activation solution circulates in a closed loop. The pH
lies in a range of 8 to 10, and the temperature is maintained below 40 °C. Spent (used, out of
specification) solution it is treated in the waste water treatment section.

Phosphating
Phosphate coatings are described in Section 2.5.16. A phosphate coat of approximately 1- 1.8
g/m2 is applied. The phosphate system used can either be single or tricationic, depending on
customer requirements. The hopeite crystal Zn3(PO4)2.4H2O incorporates approximately 1 % Ni
and 5 % Mn. A refiner is added to ensure that the phosphate crystals deposited are small,
uniform and tight, which enhances the performance of the coating.

Following phosphating, the strip is rinsed in a spray of dilute chromate solution to form a
chromate seal. This seal further enhances the corrosion performance of the phosphate coating.
The strip is then dried.

The phosphate solution circulates in a closed loop at a temperature below 40 °C.

Environmental considerations
See Section 2.5.16.

Spent solution is treated in the waste water treatment section.

Effluents may contain traces of nickel and manganese.

2.4.8.10         Full chromating and chromate rinsing

This is described in Section 2.5.17. A typical chromating section involves the following steps:

      •   stage 1: chromating;
      •   stage 2: rinsing;
      •   stage 3: drying.

Chromating
Full chromating or chromate rinsing of the strip after zinc coating is achieved using spray
banks. Chromate rinse or passivation is a spray treatment with solvents containing chromic

                                                                                      Chapter 2

acids. A coat of 10 – 35 mg/m2 per side is applied. During passivation, Cr(VI) is largely
converted to Cr(III). The strip is treated with solutions between 0.5 – 2 % of chromium and at
temperatures below 40 °C. The chromate solution circulates in closed loop.

Environmental considerations
General health and environmental issues for chromium passivation are described in Sections
1.4.4.1 and 2.5.17.

Spent (used, out of specification) solution may be treated in a typical waste water treatment
plant or disposed of as hazardous waste.

Rinsing
Rinsing can be carried out by cascade spraying in horizontal tanks. The same principles as
described for the degreasing section are applied. See Section 2.9.8.2

Environmental considerations
The used water is sent to waste water treatment before release.

Drying
The chromate rinse strip is dried by means of a hot air drying device. The hot air temperature
lies between 100 and 120 °C which is necessary for the chemical reaction of the excess Cr(VI)
with the solution additives to become Cr(III).

Environmental considerations
Heat efficiency and losses.

Anti-finger marking section
This provides a chromate coating for improving protection against white rust corrosion. This
coating has the advantage of not showing fingerprints, which is critical for some customers.

A typical chromating section involves the following steps:

    •   stage 1: coating. The chromate coating is applied via a roller coater system, similar to
        that used in paint lines;
    •   stage 2: drying. The wet coating is passed through an air oven to dry.

Environmental considerations
The coating is dried in place with no rinsing, so no effluent arises.

Heat efficiency and losses may need to be addressed for the oven.

2.4.8.11        Oiling

A wet film of oil is applied on the surface of the strip, see Section 2.9.5. The oiling coat is
between 0.25 – 3 g/m2/side, applied in an electrostatic oiler, with the oil circulating in close
loop.

2.4.8.12        Exit looper

See Section 2.9.7.2

2.4.9        Continuous electrolytic tin plating activities

Chapter 2

Mild low carbon steel can be coated with tin either with equal or different thicknesses on either
side, and in a range of thicknesses.

On a continuous electrolytic tin coating line, the blackplate strip is passed through cleaning and
pickling pretreatments, then through a series of tanks containing a tin electrolyte. This process
electrolytically deposits a light layer of pure tin onto the strip, which may be subsequently
reflowed, then passivated and oiled prior to recoiling.

Plant layouts vary in design; some modern lines now incorporate a side trimming unit prior to
pretreatment. Figure 2.20 shows a typical layout of a continuous tin coating line.

Figure 2-20: Schematic of a tin coating line layout

2.4.9.1           Degreasing and cleaning

As with other surface treatments, tin plating requires appropriate preparation of the substrate as
poor surface condition can lead to inadequate adhesion of the tin or even dewetting during the
remelting operation. See Sections 2.3 and 2.9.3.1. Cleaning solutions are usually proprietary
mixtures of polyphosphates, sodium hydroxide and wetting agents. The chemical action of the
bath is enhanced by electrolytic treatment. Concentrations range from 7 to 50 g/l and the
solution is operated at a typical temperature of about 90 °C maintained by circulating the
solution through a heated reservoir storage tank. Additions of water and cleaning compound are
made as required. Figure 2.21 shows a typical cleaner section with rinsing.

The strip is polarised using one of the following two methods:

      •   directly- where the strip passes over a conductor roll, and then travels between two pairs
          of mild steel electrodes. Current passes from the conductor roll via the strip and
          electrolyte to the electrodes
      •   indirectly- by grid electrodes where the steel strip travels between two pairs of mild
          steel plates which form two electrodes of opposite polarity. Current passes from one
          pair of electrodes via the electrolyte and the strip to the other pair of electrodes.

                                                                                         Chapter 2

The polarisation of the strip can be achieved in two different wayseither:

    •     Directly, where the strip passes over a conductor roll and then travels between two pairs
          of mild steel electrodes. The current passes from the conductor roll via the strip and
          electrolyte to the electrodes.
    •     Indirectly by grid electrodes, where the steel strip travels between two pairs of mild
          steel plates which form two electrodes of opposite polarity. The current passes from one
